Repository: Joe-zhouman/sci-skills

# sci-skills

Parts + management for research writing. Not a full suite.

## Why

The research-skills ecosystem is saturated. Everyone sells an end-to-end pipeline. Most
don't leave files on disk. Most don't talk to each other.

**Our bet: don't compete on quality. Compete on the handoff.**

We build small parts — one skill, one artifact. Each knows only files, never other skills.
Replace any part with someone else's tool — nothing breaks. We also build the management
layer: a project manager that scaffolds the workspace, writes file contracts, and translates
external outputs so everything meshes. Use our parts. Use someone else's lit review. Use
your own Excel figures. As long as outputs land on disk conforming to the contract, the
pipeline works.

**A part that cooperates beats a closed suite.** This is our survival strategy — and our
only differentiator.

## Who this is for

Most research-skills assume a privileged default: good school, good data, good
equipment, an advisor who mapped the path. For that author, "do honest science
and present it well" **is** the optimal strategy — their work is strong enough
that honesty alone carries it. Their skills can afford to treat honesty as the
top principle.

This family is not written for that default. It is written for the author whose
position is **not** privileged — ordinary school, ordinary resources, work that
sometimes can only be ordinary because that's what the conditions allow. That is
not an attitude problem; it's a reality. And under that reality, "just be
honest" is not enough: an honestly-presented ordinary submission gets judged by
standards set for privileged work, and dies.

So the goal of every skill here is **acceptance under constraint** — getting a
paper accepted (and a thesis defended, a figure approved) within honest limits,
using every legitimate degree of freedom to give ordinary work its fair chance.
Not fabrication (the floor is hard: no invented data, no fake citations, no
did-what-we-didn't). But above that floor: **framing is craft, not sin.**
- `sci-submit` is driven by hard constraints (graduation, title review, advisor
  demands) — acceptance is the explicit target, not a side effect.
- `xps` treats calibration / baseline / peak constraints as legitimate narrative
  knobs — the same data tells different stories depending on how they're set.
- `sci-respond` carries seven legitimate framing tactics (reframe claim scope,
  minimize limitation, divert to SI, exploit reviewer misunderstanding) — the
  response exists to get the paper accepted, and honesty is the floor it stands
  on, not the ceiling it bows to.

This is the 黄药师 choice, not the 全真教 choice — not a moral difference, a
positional one. 名门正派 has the capital to let "实力说话"; 桃花岛 serves people
with no fallback, so it teaches 技艺. The martial art isn't lesser — it's built
for a different student. Many skill authors avoid saying this; we lay it open,
because pretending the default user is privileged serves no one in the actual
target audience.

## Architecture

### Skills know files, not each other

Every skill reads and writes on-disk files in `sci-skills/`. No skill imports another's
code or assumes another's presence. Replace the producer, keep the file contract — nothing
breaks. Any agent, any tool, any human can produce into a directory as long as the
`CONTRACT.md` is honored.

### Claim-driven, not template-driven

A single `claim.md` anchors everything. sci-write establishes it — data vs claim
calibration, literature benchmarking. sci-story reads it to draft Introduction and
Discussion. sci-polish checks every editorial change against it. sci-submit reads
its journal ambition for venue selection. Every figure is a sub-claim. Every section
serves the one-sentence argument.

### Three layers of decoupling

| Layer | What it does | Example |
|---|---|---|
| Execution skills | Produce one kind of artifact | sci-draw → figures; sci-write → method/results/conclusion |
| File contracts | The universal handoff surface | `CONTRACT.md` per directory — any producer, any consumer |
| Project manager | Scaffold, translate, audit | sci-skills-init builds workspace, migrates external outputs |

### Human-in-the-loop at hard gates

Claim calibration. Paper-plan confirmation. Figure-reading check. Every section's
confirmation gate. Self-checks before human review. The agent proposes, the human decides.
No "fully automated" claims — real research never has been.

### Scene-based, not one-size-fits-all

One scene = one skill set. Scene A (English journal submission) is what ships today.
Scene B (Chinese thesis), Scene C (grant proposal) are separate scenes with their own
parts and contracts. Skills don't cross scenes — file-contract philosophy is the
only shared DNA.

### Top-journal floor, not journal-dependent rules

Write to Nature/Science standards regardless of target venue. 求其上者得其中. Introduction
is a two-stage funnel (domain-level gap → research-level gap). Discussion fuses Conclusion

File: sci-skills-analysis/skills/xps/references/calibration.md
# 校准细则

正文 §2.1 给了校准的决策表和命令。这里收的是**不是每次都要、但需要时很关键**的细节：内标 BE 值、多峰互校、校准后的检查。

## 内标结合能（最可靠的校准锚点）

样品中蒸镀/混入的已知标准物，BE 值稳定、文献一致：

| 内标 | 轨道 | BE (eV) |
|---|---|---|
| Au | 4f₇/₂ | 83.96 |
| Ag | 3d₅/₂ | 368.21 |
| Cu | 2p₃/₂ | 932.62 |

次选：样品中某个确定不移的化学态（已知主相的文献 BE）。

## 多峰互校

不要只靠一个峰校准。用多个已知峰同时校准、互相印证——它们算出的 shift 应该一致。不一致说明某个峰的指认错了，或样品荷电不均匀（这种情况下任何单点校准都靠不住，要在论文里说明）。

## 校准后必查其他区域

整体平移能量轴后，每个区域的峰位都要复查。Si 2p 校准完美了，N 1s 和 O 1s 的位置对不对得上 NIST？对不上 = 校准或指认有问题，不是"只管 Si 2p 就行"。

## 关于 C 1s 外来碳

最常用但最不可靠：来源不明（泵油？吸附？样品本身？），漂移可达 ±0.5 eV 以上（Gengenbach et al. 2022, *Appl. Surf. Sci.* 606, 154855）。必须用时，在论文里写明校准方法 + 这个不确定性。详见 Gengenbach 的结论——他们在推动 ISO/ASTM 重写 XPS 电荷校准指南。

## 基体效应（结合能不是绝对的）

XPS 结合能不是绝对的——基体效应（matrix effects）可以让同一化学态在不同材料中偏移 0.5–1.0 eV。查 NIST 时找与你的样品体系最接近的，别直接套用无关体系的 BE。这也是校准要结合已知化学态、而非只看一个孤立峰的原因。

File: sci-skills-analysis/skills/xps/references/fitting-strategy.md
# 拟合微调策略

正文第二阶段给了"调一步 → 跑脚本看效果 → 不满意回去改"的循环，但没有说**先调哪个、怎么判断调对了、什么时候停**。这份文件补那个缺口——给 agent 一个结构化的决策框架，替代 XPS 老手的直觉。

> 这份文件在迭代卡住时读。不用从头读到尾——按你遇到的问题跳到对应章节。
>
> **用户是标准流程（"就正常处理"）不是叙事路径？** → 先读 `standard-flow.md` 了解每个旋钮的保守默认位置，再用本文件的诊断工具做偏差排查。两条路径的旋钮影响力排名和残差读数法完全相同。

---

## 旋钮影响力排名

XPS 拟合有五个可调维度。按对**叙事结论**（峰位归属、相对比例）的影响力从大到小排列：

| 排名 | 旋钮 | 影响力 | 调什么 |
|---|---|---|---|
| 1 | **峰数** | 毁灭性 | 多加一个峰 → 凭空多一个"化学态"。减一个峰 → 抹掉一个真实组分。这是最强的叙事旋钮，也是最容易滥用的。 |
| 2 | **基线端点** | 极大 | 端点外扩 → 所有峰面积同比例增大 → 原子% 全部变化。峰面积决定"谁多谁少"，直接影响 claim。 |
| 3 | **校准偏移** | 很大 | 整体平移 0.3 eV → 所有峰同时移 → 峰位归属可能全变。Si 2p @ 101.8 = Si₃N₄，偏 0.3 eV 到 102.1 = 说不清是什么。 |
| 4 | **峰的 center_range 约束** | 大 | 锁死峰位 → 峰被迫落在你指定的化学态位置。放松 → 拟合器自己找，可能偏到另一个化学态。 |
| 5 | **RSF 选择** | 中 | 同一组峰面积，换一套 RSF → 原子% 能差 10-20%。仪器厂家 RSF vs Scofield 理论值——哪个跟其他表征（EDS/XRD）更自洽选哪个。最后调。 |
| 6 | **峰函数 + FWHM 约束** | 中-小 | 换函数主要影响残差形状和 FWHM 绝对值，对峰位和面积的影响远小于前四项。 |

**调参铁律：从影响力最小的开始调。** 峰函数/FWHM 不够用了才动约束，约束不够用了才考虑峰数。绝不要一上来就加峰——那是结论先行，不是拟合。

---

## 残差读数法

残差图不是"好不好看"——它是诊断工具。`plot_region.py` 生成的图底部有残差线。看它的**形状**，不是大小：

| 残差模式 | 诊断 | 行动 |
|---|---|---|
| 随机白噪声，均匀分布在零两侧 | ✓ 拟合良好，没有缺峰 | 不需要动 |
| 某个位置有单一正峰（数据高于拟合） | 缺了一个峰——数据在那个位置有信号，拟合没抓到 | 在那个位置加峰（查 NIST 确认有化学态依据） |
| 某个位置有单一负峰（数据低于拟合） | 多了一个峰——拟合在那个位置塞了不存在的组分 | 去掉那个峰，或大幅缩小其 amplitude_range |
| 残差整体 S 形弯曲 | 基线不对——Shirley 的 S 形没跟上数据真实背景形状 | 换基线方法或调整端点 |
| 残差在峰的两翼不对称（一侧正一侧负） | 峰形不对——Gaussian/Lorentzian 比例不匹配 | 换 pseudo_voigt 的 fraction，或换 voigt |
| 残差在低 BE 侧系统偏高 | 基线端点太靠内，高 BE 侧的尾巴没减干净 | 基线低 BE 端点外扩 |
| 整个区域残差朝一个方向倾斜 | 基线端点不对称——一端选在信号区了 | 两端都移到平坦区域 |
| 残差振荡有规律（正弦状） | 平滑过度——Savitzky-Golay 窗口太大，把真实信号也滤了 | 减小平滑窗口或跳过平滑 |
| 两个相邻峰之间的谷底，残差有结构 | 两个峰的 FWHM 约束不匹配——一个太宽吞了另一个 | 收紧 sigma_range，让两个峰宽度可比 |

**判断优先级：先看残差形状，再看 R²。** R² = 0.95 但有系统 S 形残差 → 拟合有问题，不要被 R² 骗了。R² = 0.85 但残差完全随机 → 可能只是噪声大，拟合本身是对的。

---

## 迭代决策树

每一轮迭代的标准回路：

```
出图 (plot_region.py)
  ↓
看残差形状 → 有系统结构？
  ├─ 是 → 按残差读数法诊断 → 调对应旋钮 → 重新拟合 → 回到出图
  └─ 否（残差随机）
       ↓
     看 R²
       ├─ R² ≥ 0.95 → 看峰位归属和面积比例 → 支撑 claim？
       │    ├─ 是 → 进入"何时停止"检查
       │    └─ 否 → 换基线重做（端点/方法）→ 看面积比例是否反转
       │              ├─ 反转了 → 基线敏感，在 report 里声明
       │              ├─ 没反转 → 换 RSF 试（仪器 RSF ↔ Scofield）→ 看原子% 是否反转
       │              │    ├─ 反转了 → RSF 敏感，在 report 里列两种结果
       │              │    └─ 没反转 → 接受当前结果，如实报告
       ├─ 0.80 ≤ R² < 0.95 → 可接受但不够好
       │    └─ 尝试：放宽约束 → 换峰函数 → 换基线方法
       │         任一步 R² 到 0.95+ 且残差随机 → 进入"何时停止"
       │         三步都试过仍 < 0.95 → 接受，在 report 里声明 R²
       └─ R² < 0.80 → 有根本性问题
            └─ 尝试：减少峰数（过拟合常见原因）→ 放宽所有约束 → 检查数据质量
                 仍 < 0.80 → 跟用户说明数据质量可能不足以支撑可靠拟合
```

**关键原则：R² 不是唯一标准。** 一个 R²=0.99 但残差有系统结构的拟合，不如 R²=0.92 但残差完全随机的拟合。后者只是噪声大，前者是模型错。

---

## 何时停止

满足以下所有条件 = 拟合完成：

1. **残差随机**：没有可辨识的系统结构（允许噪声幅度的随机波动）
2. **R² ≥ 0.90**：或 R² < 0.90 但残差随机且用户确认数据噪声大
3. **峰位归属有 NIST 依据**：每个峰的 center 落在至少一个 NIST 记录的 BE ± 1 eV 范围内（用 `lookup_be.py` 验证）
4. **FWHM 物理合理**：0.5–3.0 eV，且同一样品内不同化学态的 FWHM 差异 < 1.5 eV（排除过渡金属氧化物/稀土的宽峰）
5. **面积比例不自相矛盾**：claim 说"A 是主相"→ A 的面积确实最大；说"A 被消耗"→ A 的面积确实比对比样小
6. **RSF 灵敏度已检查**：仪器 RSF 和 Scofield 各跑了一遍（`quantify.py` 两次），看原子% 差异。差异 < 5% → 不敏感，选哪个都行。差异 > 15% 或结论反转 → 已选了跟 EDS/XRD 更自洽的那套，report 里声明
7. **多区域一致**：如果有多个区域（如 Si 2p + N 1s），同一化合物的 BE 在两个区域各自合理且互不矛盾

有一条不满足 → 继续迭代。七条都满足 → 停止，进入第三阶段收尾。

**停止不等于"完美"。** 真实 XPS 数据有噪声、有仪器展宽、有化学态连续分散——拟合永远是对真实谱的近似。目标是"诚实的、可辩护的近似"，不是"完美的拟合"。

---

## 过度拟合警戒线

多加一个峰 = R² 一定上升。但 R² 上升 ≠ 模型变好。以下任一触发 = 过度拟合，减峰：

- **无 NIST 依据的峰**：某个峰 center 落在任何 NIST 记录 ±1 eV 范围之外 → 这个峰没有化学态对应，是拟合器"捏造"的
- **FWHM < 0.5 eV**：实验室 XPS 仪器展宽下限 ~0.3–0.5 eV。FWHM 比这个还小 → 峰是拟合器硬挤出来的，物理上不存在
- **amplitude 极小**（< 主峰 amplitude 的 5%）：这个峰贡献微乎其微，加不加对包络线几乎没影响。除非 claim 就需要证明"微量组分存在"
- **两个峰 center 间距 < 0.3 eV 且 FWHM 都 > 1.5 eV**：两个宽峰中心几乎重叠 → 拟合器无法区分它们，stderr 会很大。合并为一个峰
- **每多加一个峰，相邻峰的 FWHM 剧烈变化**（> 50%）：新峰在"偷"相邻峰的面积和宽度，说明这些峰本就不该拆开

**铁律：峰的化学意义 > 峰的拟合优度。** 多一个 NIST 无记录的峰去提高 R² = 造假。宁可 R² 低 0.02，不要多一个没有化学意义的峰。

---

## 跨样品 / 跨区域一致性

### 对比样品（before/after, treated/untreated）

same claim（"改性后 Si₃N₄ 增加"）需要对比两个样品时：

1. **相同的校准方法**：两个样品用同一种校准（同内标或同 C 1s 偏移量），否则峰位不可比
2. **相同的基线方法 + 端点尽量一致**：基线方法必须相同（HARD-GATE 已规定）。端点 BE 值也尽量一致——端点不同 → 面积基准不同 → 比例不可比
3. **相同的峰数和峰位约束**：两个样品用同样的 peaks.json 模板（label 和 center_range 一致），只改 amplitude 初始值。峰数不同 = 基础不一致
4. **对比图用相同的 y 轴 scale**：`plot_compare.py` 默认自动 scale，但两个样品信号强度差异大时，人工指定 y 轴范围让视觉可比

### 同一元素的不同轨道（如 Si 2p + Si 2s）

如果同一元素的两个轨道都在数据中：

1. **校准偏移必须一致**：同一个样品不会有两个不同的荷电量
2. **化学态归属必须一致**：Si 2p 说有 Si₃N₄，Si 2s 不能说没有——除非 Si 2s 区域信噪比太低无法拟合
3. **定量比例应相近**：同一化合物的两个轨道算出的原子% 应接近（允许 ±15% 差异，来源：RSF 不同 + 探测深度不同）

---

## 诚实边界：当数据不支撑 claim 时

本 skill 的 HARD-GATE 说"先有结论，再用合理的 XPS 数据处理去佐证它"。但"合理的"有边界：

### 可以做的（合法自由度）

- 在 NIST 支持的 BE 范围内选择校准偏移量
- 选择基线方法和端点（记录在案，做过对比）
- 选择 RSF 来源（仪器实测 vs 理论值），两种都试，声明来源和差异
- 用 NIST 数据支持的化学态去指认峰
- 在物理合理范围内设 FWHM 约束
- 做灵敏度分析：换基线 → 看结论是否稳健 → 如实报告

### 不能做的（越界）

- 校准偏到目标化学态 NIST 范围之外（e.g. Si₃N₄ NIST 范围 101.2–102.4，你偏到 102.8 还说是 Si₃N₄）
- 为撑面积多加一个没有 NIST 依据的峰
- FWHM 设到物理上不可能的值（< 0.3 eV 或 > 5 eV）
- 基线端点选在明显还有信号的位置
- 只报支持 claim 的结果，隐瞒不支持的结果

### 当数据真的不支撑 claim

如果调了所有合法旋钮、做了基线灵敏度分析、查了 NIST 确认峰位归属，结论仍然不支撑 claim：

1. **如实告诉用户**：哪些具体指标不支撑（峰面积比例？峰位归属？），列出你调过的参数和范围
2. **给替代解读**：数据实际支持什么结论？有没有和 claim 不矛盾但更保守的表述？
3. **建议补充证据**：什么其他表征能帮上忙？（XRD 确认物相、TEM 看形貌、EDS 给元素比）
4. **把调参历史写进 report**：你在 §4 "局限性" 里声明"尝试了 X/Y/Z 基线方法和 A/B/C 峰数，结论在合理参数范围内稳键/不稳健"

**记住：XPS 不是全能的。** 有些问题它回答不了——化学态太接近分辨不开、含量太低检测不到、样品荷电太严重。诚实地承认"这份数据能说的就这么多"比硬凑一个 claim 更专业。

---

## 速查：常见卡住场景

| 症状 | 最可能原因 | 先试这个 |
|---|---|---|
| R² 不错但残差 S 形 | 基线方法不匹配 | 换基线方法（Shirley → Linear 或反过来） |
| 两个峰总黏在一起 | center_range 太宽，两个峰 FWHM 都大 | 收紧 center_range，减小 sigma_range 上限 |
| 某峰 FWHM → 0 | 峰不存在 | 删除该峰 |
| 某峰 amplitude 顶到上限 | amplitude_range 上限太低 | 放宽上限 |
| 峰位偏到 center_range 边界 | 初始值离真实峰位太远，或约束跟 NIST 冲突 | 查 NIST 确认 BE，调整 center + center_range |
| 加一个峰 R² 从 0.88 跳到 0.96 | 这个峰可能是真实的 | 查 NIST 确认该位置有化学态依据 → 有 = 保留，无 = 过度拟合 |
| 基线端点附近残差大 | 端点选在信号区了 | 端点外扩到平坦区域 |
| 拟合结果对基线端点极敏感 | 基线扣除是这个谱的主要不确定性 | 做基线灵敏度分析，在 report 里定量报告影响 |

---

## 更新路径

本文件是经验策略，不是物理常数。随着 skill 使用积累的案例增多，新的常见卡住场景和诊断模式应补充到"速查"表中。旋钮影响力排名基于 XPS 拟合的数学结构（峰数 > 基线 > 校准 > 约束 > 函数），如有新的系统性研究挑战这个排序，以发表文献为准。

File: sci-skills-analysis/skills/xps/references/standard-flow.md
# 标准流程：保守参数下的可复现拟合

当用户说"就正常处理"时，用这份策略。目标是**任何一个合格的 XPS 分析师用同样的数据 + 同样的脚本都能复现你的结果**——不是"最好看"的拟合，是"最经得起审稿人挑刺"的拟合。

> **加载时机**：Step 0 判断用户走的是标准流程（而非叙事路径）时读。日常操作中跟 `fitting-strategy.md` 互补——那份教你怎么调，这份教你把每个旋钮拧到什么位置。

---

## 核心原则

1. **最小干预**：每一步选择最保守的参数。能不改就不改，实在要改就记录为什么改。
2. **灵敏度透明**：每个有自由度的选择（基线、RSF、峰数），至少两种合理方案都试一遍，报告差异。
3. **数据说话**：拟合器自己找到的值优先于人指定的值。约束只设物理范围，不设"想要的范围"。
4. **可复现为王**：任何选择都要能跟审稿人解释"为什么是它"。如果找不出理由 → 用默认值。

---

## 各旋钮默认策略

### 校准：内标 > C 1s > 不校

1. 样品含已知标准物（Au, Ag, Cu）→ **内标校准**。这是唯一"客观"的校准方式。
2. 没有内标 → **C 1s @ 284.8 eV**。虽然不准（Gengenbach 2022 证明漂移 ±0.5 eV），但它是领域标准——审稿人不会因为用 C 1s 而挑战你，只会因为用的是 C 1s 却声称"精确"而挑战你。
3. report 里声明："使用 C 1s 外来碳 284.8 eV 校准，该方法存在 ±0.5 eV 不确定性（Gengenbach 2022），优先使用内标校准"。

### 基线：Shirley 默认，Linear 对照

1. **默认 Shirley**——它是 XPS 领域的通用选择，审稿人看到"Shirley background"不会眨眼睛。
2. **同时试 Linear**——跑一次 `-m linear` 做灵敏度对照。如果面积比例差异 < 10%，在 report 里写"基线方法对结果不敏感"。差异 > 10%，报告两种结果。
3. Tougaard 仅在审稿人要求或在宽能量范围定量时才用——大部分情况 Shirley 够了。
4. 端点按目视平坦区域选。记录端点 BE 值。不确定选哪时偏宽不偏窄（宽端点漏掉一点非弹性散射电子，比窄端点切掉峰好）。

### 平滑：先不滑

1. **默认不滑。** Savitzky-Golay 平滑改变原始数据，审稿人会问"你滤掉了什么"。
2. 只有信噪比差到峰不可辨时才考虑。用最小窗口（w=3 或 5），在 report 里声明平滑方法和窗口大小。
3. 拟合后在残差图上检查——残差有正弦状振荡 ← 平滑过度，减窗口。

### 峰数：最少原则

这是标准路径和叙事路径分歧最大的地方：

1. **一个宽峰能覆盖的，不拆成两个。** 除非残差明确显示在该位置缺峰（单一正残差峰），否则不加。
2. **NIST 有记录的化学态才拆。** 凭"可能有"加一个峰 = 猜测，标准路径不猜。
3. **自旋-轨道分裂必须成对设。** p/d/f 轨道不配双峰 = 物理上错，不管是否"标准"。
4. 加一个峰 R² 从 0.88 跳到 0.96 但该峰无 NIST 依据 → 不加。在 report 里说"R² = 0.88，残留结构可能是化学态连续分散或仪器展宽，未强行分峰"。
5. **每增加一个峰，写一句理由**（写进 report 的方法部分）——"因 Si 2p 区域 ~103 eV 处残差存在正峰结构，加了一个 SiOₓ 峰（NIST 参考：SiO₂ 2p ≈ 103.4 eV）"。

### 约束：物理范围优先

1. **FWHM 范围**：0.5–3.0 eV。下限是实验室 XPS 仪器展宽（~0.3–0.5 eV），上限是"还算是单一化学态的合理宽度"。过渡金属氧化物放宽到 5 eV。
2. **峰位范围**：NIST 均值 ± 1.0 eV。松到拟合器有足够空间自己找最优。**不把范围收窄到某个具体 BE 值**——那是叙事路径的做法。
3. **amplitude > 0**。不需要上限。
4. 拟合后检查：有参数顶到边界的 → 放宽重跑。峰位落在 center_range 的 0.1 eV 边缘但 NIST 支持的范围是 0.5 eV → 约束太紧，放宽。

### 自旋-轨道双峰

1. 分裂值和面积比用 `peak-fitting.md` 中的物理常数表——不允许拟合器自己找。
2. 两个分量的 FWHM 必须相同（`sigma_range` 设成一样）。

### RSF：两套都报

1. **先跑 Scofield**（`--rsf-source scofield`）。这是理论截面，不依赖仪器，普适可复现。
2. **如果有用户仪器 RSF，也跑一版**。两套结果一起列在 report 里。
3. 差异 < 5% → 随便用哪个，注明用的哪个。
4. 差异 > 10% → 两套都报，声明"定量结果对 RSF 选择敏感，范围 X–Y atom%"。
5. IMFP 修正不做（标准流程的默认精度不要求到那个级别），在 report 里注明"未做 IMFP 修正"。

### 峰函数：pseudo_voigt 就够了

1. **默认 pseudo_voigt**。它比纯 Gaussian 物理（真实 XPS 峰总有一点 Lorentzian 成分），比纯 Voigt 快，R² 通常最好。审稿人不会挑战 pseudo_voigt。
2. 残差在峰两翼不对称 → 换 fraction 或换 Voigt 对比。如果 FWHM 绝对值对论文重要（比如讨论化学态分散程度）→ 换 Voigt 把 Lorentzian 和 Gaussian 贡献分开。

---

## 迭代终止条件

标准路径用跟叙事路径一样的收敛标准（见 `fitting-strategy.md` 的"何时停止"），外加一条标准路径特有规则：

**调完所有旋钮的保守默认值后，只调参数的物理范围（放宽约束、调整基线端点），不改决策（不加峰、不换基线方法、不换校准）。** 如果保守默认值的拟合已经满足收敛条件 → 停止。如果 R² < 0.80 或残差有系统结构 → 按 `fitting-strategy.md` 的决策树诊断，但每一步优先选最保守的行动。

---

## 报告：跟叙事路径的区别

标准路径的 report 模板同 `report-template.md`，差异：

- §1 方法部分多一句话："所有参数使用最保守默认值；基线灵敏度已检查；峰数由残差最小原则确定"
- §2 每个区域的解读从"结论"变为"观察"——说数据显示了什么，不说这个显示意味着什么
- §4 局限性额外声明："本报告基于最保守参数选择。如选择更宽松的约束或不同的基线方法，结果可能在一定范围内变化（具体灵敏度数值见各节）"
- §5 结论从"证明 X"改为"呈现 X"——如果用户没有具体 claim，这里写"数据能够说明..."和"数据不能说明..."

---

## 跟叙事路径的交叉

标准路径不是孤岛。用户可能在标准路径下跑完、出了 report、看图之后说"诶，我觉得 Si₃N₄ 确实是主相"——这时再切到叙事路径，用已有的 fit.json 做 baseline，只调峰数/约束/RSF 去强化这个结论。反之亦然：叙事路径调参调不动了，退一步用标准路径的保守参数看看"在这个设定下数据实际支持什么"。

### 怎么切

标准 → 叙事：`state.py set-claim "新 claim"`，同一个 `state.json`、同一批 `fit.json` 继续。从当前 region 的 status 继续，不需要从头重新拟合——已有的峰面积和残差是你调参的起点。

叙事 → 标准：`state.py set-claim "标准处理：保守参数，可复现拟合"`，把收紧的约束放宽、把为撑 claim 多加的峰去掉（如果残差没抗议），重新拟合出图。

这意味着**两条路径的 JSON 文件格式完全一样**——同一条 scripts 链，同一个 `state.json`。差异只在 agent 的决策逻辑。
